Repository: colpark/19C_materials

# 19C_materials: FM-advantage benchmark, materials-science instance

This project runs the `fm-advantage-benchmark` skill (vendored in `.claude/skills/`) on materials science. It follows the guideline in `discovery/seeds/seed00_guideline.md`: tasks sit only at inverse steps (branch points), and a densely measured combinatorial library is a replayable environment for the *intervene* root.

The question: does an agent (claude-opus-5) holding materials foundation-model tools (a universal ML interatomic potential) make better decisions than
1. the same agent holding only classical tools, and
2. a fixed mechanical composition of those tools with no agent in the loop?

Progress is tracked in `STATE.md` (one row per stage: PASS / FAIL / UNDEMONSTRATED) and `RUN_LOG.md` (chronological). Every ledger is a JSON record validated by `.claude/skills/fm-advantage-benchmark/scripts/validate.py`.

File: discovery/census/census_E.csv
set,query_rank,pmcid,title,pub_date,technique,read_in_full,si_status,chain_length,branch_alt_visible,branch_rejected_named,rejected_with_number,channels_claimed,measured_depth_note,raw_data_deposited,notes
E,1,PMC13502363,"TiO6 as a Compensatory Structural Unit in Co-Free, High-Ni Layered Oxide for Durable Lithium-Ion Batteries",2026-08-24,both,yes,SI docx parsed (text + tables); SI figure images (EMF) rendered and inspected for printed fit metrics,7,5,3,3,SXPD(Rietveld);operando SXPD;EXAFS;XANES;NEXAFS (soft XAS);HRTEM;SEM-EDX;DFT;XPS;ICP-OES,Operando Ni K EXAFS at 3 states (OCV/4.4V/3.0V) fit with two competing shell models per sample; Rietveld with three Ti-site occupancy models; operando Rietveld for lattice parameters,no,"Counts are decision points. Ti-site branch has 2 rejected models (TM-only, Li-only), each with RBragg/Rwp/chi2 printed in Fig S3 image. EXAFS shell-model branches: rejected-model R-factors printed inside Fig S13/S14 panels (not in SI text). Data Availability: 'nothing to report'."
E,2,PMC13564186,Synergistic Integration of Fe-N4 Single-Atom Sites and Directionally Aligned Electrode Architecture for High-Performance Lithium-Sulfur Batteries,2026-09-11,EXAFS,yes,SI PDF parsed with pdftotext; Fig S18 page rendered and inspected,6,1,1,0,EXAFS;XANES;wavelet-transform EXAFS;HAADF-STEM;XPS;XRD;EDS;ICP-OES;DFT,"Single Fe-N path EXAFS fit on one sample (CN 4.31, R 0.016); cluster alternative excluded qualitatively",no,Li-S cathode host (not a Li-ion oxide). Data 'available in supplementary material' but SI contains only figures. No alternative EXAFS model fitted.
E,3,PMC13354738,Inhibition of Surface-Originated Degradations in Lithium-Rich Layered Cathode via a Pre-Constructed Carbon/Fluorine-Rich Artificial CEI Layer,2026-07-10,both,yes,"SI docx parsed (text + tables); figures are images, captions read",6,2,0,0,XRD(Rietveld);EXAFS;XANES;WT-EXAFS;HRTEM;HAADF-STEM;GPA;EELS;XPS;TOF-SIMS;Raman;FT-IR;ICP-OES;DEMS,"Two-phase (R-3m + C2/m) Rietveld on pristine powders, parameters only in tables; Mn K EXAFS on 100-cycle electrodes with Mn-O distance, sigma2, R-factor only (Table S7)",no,"No alternative structural model fitted in Rietveld or EXAFS. Synthesis temperature/time screening (Table S1) is a process choice, not counted as structural branch. No data availability statement."
E,4,PMC13216370,Breaking the Limitations of Sulfur Redox Kinetics by Accelerated Li+-Desolvation in Lithium-Sulfur Batteries,2026-05-27,EXAFS,yes,"SI docx parsed (text + tables); figures are images, captions read",6,3,2,0,EXAFS;XANES;WT-EXAFS;HAADF-STEM;TEM/HRTEM;XPS;XRD;ICP-OES;DFT;MD;Raman,"Single Ce L3 EXAFS fit (Ce-N 3.9 + Ce-O 3.7, R 0.0049) on one catalyst; CeO2 reference fit used to fix S0^2",no,Li-S separator catalyst (not a Li-ion oxide cathode). No alternative EXAFS model fitted. No data availability statement.
E,5,PMC13463299,Reverse barrier layer and interfacial M-O bond reinforcement in an S-scheme high-entropy oxide heterojunction for efficient photo-assisted lithium-oxygen batteries,2026-08-04,both,yes,"SI PDF parsed with pdftotext (text, tables, vector-figure labels)",6,2,1,0,XRD(Rietveld);EXAFS;XANES;WT-EXAFS;XPS;Raman;HRTEM/SAED;HAADF-STEM EDS;DFT;TOF-SIMS;DEMS,"Fe K EXAFS fits for HEO and HEO@TiO2 (Fe-O + two Fe-O-Fe/Ti shells), accepted R only; Rietveld of HEO vs CoCr2O4 reference (Rp/Rwp given) used for lattice comparison, not model selection",no,"Li-O2 battery catalyst cathode, not an intercalation cathode. Main text quotes Fe-O 1.45-1.52 A (FT peak positions) while Table S4 gives fitted 1.91-1.95 A. Data statement points to SI, which contains only figures/tables."
E,6,PMC13123467,Improved cycle life and Li-ion transport parameters at low temperature in doped Ni-rich NMC cathodes,2026-04-23,both,yes,SI PDF parsed with pdftotext (text and tables),6,3,2,0,XRD(Rietveld);ex situ XRD;XANES;EXAFS (qualitative FT only);XPS;SEM;electrochemistry (EIS/GITT/dQdV),"Rietveld on pristine powders and ex situ electrodes with Rwp per pattern (Table 1, Table S6); EXAFS shown only as uncorrected FT magnitudes, no shell fitting ('further fitting required')",no,"EXAFS never fitted, so no EXAFS model branch possible. Boron-site question discussed with three literature hypotheses but not tested by refinement. Raw data 'available on request'."
E,8,PMC12854592,Quantitative Synchrotron XRD and Cryogenic EXAFS Reveal the Structural Role of Antimony Ions in Lead-Acid Batteries,2026-01-14,EXAFS,yes,"SI PDF parsed with pdftotext (text, tables, vector-figure labels)",6,1,1,0,"synchrotron XRD (Le Bail);EXAFS (Sb K, 10 K);XANES;Pb L3 EXAFS;SEM;chemical analysis","One three-path Sb K EXAFS fit (CN fixed) on formed 0.2 wt% sample, Rf 3.4%; other states compared by FT intensity only; XRD by Le Bail (not Rietveld) with Rwp/Rp",no,"Lead-acid positive electrode (not Li cathode) - off-target hit for the query. Diffraction is Le Bail, not Rietveld, so technique recorded as EXAFS. No data availability statement."
E,9,PMC13155261,Electrolyte-Induced Interfacial/Bulk Dual Regulation Enables Negligible Capacity Decay in Li-Rich Cathodes,2026-04-06,both,yes,"SI docx parsed (text; figures are images, captions read)",5,2,0,0,XRD(Rietveld);NPD(Rietveld);in situ XRD;XANES;EXAFS (FT/WT only);HAADF-STEM;EELS;XPS;TOF-SIMS;ICP-OES;DFT;MD;Raman;NMR,"Rietveld (GSAS-II) of XRD and NPD for pristine and cycled electrodes, lattice parameters only in text; lab XAFS (Rapid XAFS 2M) Mn/Ni K shown as FT and WT maps, no shell-fit table",no,"Commercial LRMO cathode, study is electrolyte design. No fit metrics printed for any structural refinement; no competing structural models. Data 'available on request'; 'source data provided in this paper' but PMC supplement has only docx SI and figures."
E,11,PMC13398766,Accelerating the decomposition kinetics of Li5FeO4 for mitigating potential risks in practical applications,2026-07-17,both,yes,"SI PDF parsed with pdftotext (text, tables, vector-figure labels)",7,3,1,0,sXRD(Rietveld);NPD(Rietveld);EXAFS;XANES;O K sXAS;RIXS;DFT;TOF-SIMS;DEMS/TMS,"Fe K EXAFS single-shell fits at 3 states for LFO and LFMO, two-component FeO4/FeO6 fit at de-2Li+ with fixed N (R 0.7-2.2%); Rietveld (NPD, sXRD) with atomic tables but no Rwp printed",no,"Cathode prelithiation additive (Li5FeO4), not an intercalation cathode. Charge-compensation alternative (oxygen vacancies) rejected by DFT formation energy, which is not a fit metric, so counted as named only. Mn level (3%) choice treated as composition screening, not a structural branch. Data on request."
E,12,PMC13322259,Diffraction anomalous fine structure pinpoints electrochemically active sites in robust heterojunctions,2026-07-01,both,yes,"SI PDF parsed with pdftotext (text, tables, vector-figure labels)",7,3,3,0,"XRD(Rietveld);operando SRXRD;EXAFS;WT-EXAFS;XANES (Nb L, Nb K, Cu K/L);DAFS;FDMNES theory;HR-STEM;XPS;TOF-SIMS;EDS/EPMA;DFT",Nb K EXAFS four-path fit of pristine material with no R-factor printed (Table S1); two-phase Rietveld Rwp 8.48% (Table S2); active-site assignment by qualitative DAFS vs FDMNES comparison,no,"Nb4CuC3/Nb4C3Tx MXene is a Li-ion ANODE, off-target hit for a cathode query. No rejected alternative carries a fit metric. Data statement: all data 'in the paper and/or SM' (figures/tables only)."

File: discovery/census/census_R.csv
set,query_rank,pmcid,title,pub_date,technique,read_in_full,si_status,chain_length,branch_alt_visible,branch_rejected_named,rejected_with_number,channels_claimed,measured_depth_note,raw_data_deposited,notes
R,1,PMC13191734,In situ formed amorphous carbon-coated LiMn2O4 cathode with long-term stability for lithium-ion batteries.,2026-05-20,Rietveld,yes,"SI PDF parsed (pdftotext): Figs S1-S2, Tables S1-S3 (XPS, EIS); no refinement tables",4,1,0,0,XRD;SEM-EDS;XPS;HAADF-STEM,"Lab Cu XRD; Rietveld only for lattice parameters; individual Rwp values not printed (only Rwp<10, chi2<10)",no,No alternative structural model discussed.
R,2,PMC12899607,Spinel-Encapsulated Ni-Rich Cathodes for Enhanced Thermal Safety: Unraveling the Decomposition Kinetics and Interfacial Reconstruction.,2026-01-29,Rietveld,yes,"SI zip -> PDF parsed (optical photos, SEM-EDS maps only)",6,1,0,0,XRD;XPS;SEM-EDS;dQ/dV;TG-DSC,"Lab Cu XRD; lattice params, I003/I104, microstrain; no occupancies reported",no,"Kinetic reaction-model selection (5 models, F1 chosen) is non-structural; logged in facts but excluded from counts. Table 2 misaligned."
R,3,PMC13244472,"Evolution of Charge and Orbital Ordering, and Cation Vacancy Ordering During Electrochemical Desodiation of NaxNiO2.",2026-05-20,Rietveld,yes,"SI PDF parsed + ZIP (TOPAS TOF Stephens macro, template)",8,7,7,1,SXRD;NPD;XANES;electrochemistry;BVS,"Synchrotron+neutron combined Rietveld; atomic positions, occupancies, Biso refined; operando sequential",partial (NPD raw via ISIS experiment DOI),"Sodium (Na-ion) cathode, not lithium; query hit via Li analogue discussion. Operando Rwp 8.232% vs ex situ 2.175% is same model on different data, not counted."
R,4,PMC13123467,Improved cycle life and Li-ion transport parameters at low temperature in doped Ni-rich NMC cathodes.,2026-04-23,Rietveld,yes,SI PDF parsed: Tables S1-S7 incl. ex situ Rietveld Rwp (Table S6),6,4,3,0,XRD;XPS;XANES;EXAFS;dQ/dV;SEM,"Lab XRD Rietveld (lattice, Ni-on-Li); EXAFS shown but not fitted (""further fitting required"")",no,"EXAFS qualitative only, so technique recorded as Rietveld."
R,5,PMC13579521,An orbital-coupling-driven bifunctional prelithiation additive for enhanced practical Li-ion full cells,2026-09-17,Rietveld,yes,"SI PDF parsed: Table S1 refinement, Figs S1-S16",5,0,0,0,XRD;TEM;XPS;EDS;in situ XRD;DFT,"Lab Cu XRD; 3-phase Rietveld, lattice + weight fractions",no,Text says no impurity phases but Table S1 refines 13.3/11 wt% Li2CO3 and 5.9/3.4 wt% NiO (internal inconsistency). No alternatives discussed.
R,6,PMC13336001,"Impurity Tolerance in LiFePO4 Cathodes: Contrasting Structural, Electronic, and Electrochemical Roles of Residual Ni and Cr.",2026-05-22,Rietveld,yes,"SI docx parsed (text via XML extraction): Table S1, Figs S1-S6",5,3,2,1,XRD;SEM-EDS;TEM;FT-IR;XPS;DFT,"Lab XRD; lattice/volume only; antisite inferred from FT-IR, not refined",no,"Numbered rejection is weak: rejected single-phase model Rwp compared across samples, accepted two-phase model has no metric."
R,7,PMC13223887,Tailoring Mn3O4 nanoparticle morphology via polyethylene glycol mediation for aqueous rechargeable zinc-ion batteries.,2026-05-28,Rietveld,yes,no SI document (supplementary zip holds only figure/table images),4,0,0,0,XRD;FTIR;EDX;TEM;Raman;XPS,"Lab XRD; phase fractions, lattice, size/strain",no,"Zn-ion aqueous cathode, not lithium (query match via intro text). Text calls P3M1 pure Mn3O4 while Table 1 lists 6.8% Mn2O3."
R,8,PMC13165210,Synthesis of Lithium Iron Phosphate Materials via an All-in-One Integrated Liquid Phase Method.,2026-04-25,Rietveld,yes,SI zip -> PDF parsed (cost-comparison note only),5,0,0,0,XRD;SEM-EDS;TEM;ICP-OES;XPS,Lab XRD; cell parameters for two samples,no,No alternative models; Methods lists 0.01 mol/L where text uses 0.1 mol/L.
R,9,PMC12895389,Dara: Automated Multiple-Hypothesis Phase Identification and Refinement from Powder X‑ray Diffraction.,2026-01-27,Rietveld,yes,"SI PDF (198 pp) parsed + data ZIP (xrdml patterns, xlsx summaries parsed)",7,13,9,6,XRD;Materials Project energies;SEM-EDS (proposed),Lab XRD; BGMN Rietveld phase ID/fractions; atomic positions fixed,yes (xrdml in SI zip),"Methods paper, not a cathode study. SI also lists ~21 lower-ranked Dara hypotheses with Rwp across 61 patterns; these are retained alternatives, not rejections, so not counted."
R,10,PMC13108580,Fe-substituted Na3.5V1.5Mn0.5(PO4)3 NaSICON cathode with multi-electron reactions and improved energy output.,2026-04-24,Rietveld,yes,"SI PDF parsed: Notes S1-S3, Tables S1-S8",6,2,1,0,XRD;FT-IR;Raman;TGA;SEM-TEM-EDS;ICP,"Lab XRD Rietveld with atomic positions, Uiso, Na occupancies; BVS",no,"Sodium-ion NaSICON cathode, not lithium. BVS >5 at mixed site flagged, left unresolved (not counted as branch)."

File: discovery/census/census_Z.csv
set,query_rank,pmcid,title,pub_date,technique,read_in_full,si_status,chain_length,branch_alt_visible,branch_rejected_named,rejected_with_number,channels_claimed,measured_depth_note,raw_data_deposited,notes
Z,q1:1,PMC13334540,Unveiling a novel CeVO4@ZnTiO3 S-scheme heterojunction: enhanced charge separation and photocatalytic efficiency for the sustainable degradation of organic pollutants.,2026-07-06,Rietveld,yes,"SI PDF parsed (pdftotext): Figs S1-S5 only, no fit data",7,1,0,0,XRD;Rietveld;Raman;FT-IR;SEM-EDS,Only accepted-model Rwp/Rexp/chi2 printed (Table 2: chi2 3.39-3.63); no alternative model evaluated,no (on request),"Numbered model comparison only for non-structural pseudo-first-order kinetics (R2, Table 4); not counted. Hexagonal ZnTiO3 labelled R-3 in Table 2."
Z,q1:2,PMC10766635,Humidity sensing using Zn(1.6 - x)Na0.4CuxTiO4 spinel nanostructures.,2024-01-04,Rietveld,yes,SI = 9 xlsx data files (read); no SI PDF,7,2,0,0,XRD;Rietveld;TEM;Raman;UV-vis DRS,"Accepted-model chi2/Rp/Rwp/Rexp only (Table 1); ZT-0.6Cu row has Rp 27.9, Rexp 23.68 with Rwp 4.8 (internally odd)",partial (Raman + DRS spectra xlsx; XRD not deposited),"Text says x=0-1.2 but Table 1 lists x=0,0.1,0.3,0.6. Site occupancies not tabulated."
Z,q1:3,PMC7988328,Properties of zinc titanates synthesized by microwave assisted hydrothermal method.,2021-03-16,neither (Rietveld explicitly not done),yes,No SI exists (supp zip = figure images only),6,4,2,0,XRD;Raman;EDAX;SEM;PL;UV-vis,Phase assignment by JCPDS peak matching only; no fit metric anywhere,no,Returned by Rietveld query because text mentions Rietveld; contributes zero fitted models.
Z,q1:4,PMC13129188,Dual-Functional Photonic Metacoating Integrating Fluorescence Thermometry and High-Performance Space Radiative Cooling.,2026-04-29,Rietveld,yes,"SI docx parsed as text; Rietveld Fig S8 is an image, not parsed",8,2,1,0,XRD;Rietveld;SAED;HAADF-STEM;EDS;XPS;DFT,Rietveld reported only as a figure (Fig S8); no R-values in text; Eu site claim from STEM-EDS,no,Off-topic for Zn-Ti-O: Zn2TiO4 appears only as a benchmark pigment coating.
Z,q1:5,PMC11642571,Nanoparticle-Composed Photosensitive Thin Films Based on ZnO.,2024-11-25,Rietveld,yes,"SI PDF (nested zip) parsed: Table S1, Figs S1-S2",8,3,0,0,XRD;Rietveld;TEM;SEM;UV-vis-NIR;PL,"Rietveld gives lattice params, crystallite size, phase wt% (Table 1, Table S1); no R-values reported at all",no,No agreement indices printed even for accepted model.
Z,q1:6,PMC11620104,"Viability and antibacterial properties of Ba2-x AgxFeMoO6(x=0.0, 0.05) double perovskite oxides.",2024-10-11,Rietveld,yes,No SI (supp zip = figure images only),5,2,1,0,XRD;Rietveld;FE-SEM-EDX;BET;DRS;FTIR;XPS,Rietveld yields only lattice parameters; no R-values printed,no,Off-topic (Ba2FeMoO6); returned via ZnTiO3 in introduction.
Z,q1:7,PMC12277421,"Impact of various dopants (X = Zn, Mg, and Bi) on the structural, optical, and adsorption properties of (Co0.8Ni0.1X0.1)3O4 nanostructures.",2025-07-20,Rietveld,yes,No SI (supp zip = figure/equation images only),8,3,2,0,XRD;Rietveld;FTIR;XPS;SEM-EDX;TEM-SAED;Raman;BET;UV-vis;PL,Accepted-model Rwp/Rb/Rexp only (Table 1; chi2 column header garbled); no competing structural refinement,no (on request),"Off-topic (Co3O4 spinel). Numbered model rejections exist only for adsorption kinetics/isotherms (R2, Tables 5, 7); non-structural, not counted."
Z,q1:8,PMC11783538,"Controllable Active Intermediate in CO2 Hydrogenation Enabling Highly Selective N,N-Dimethylformamide Synthesis via N-Formylation.",2024-12-19,both,yes,"SI PDF parsed; Tables S3/S4 were images, rendered and read",9,3,2,0,XRD;Raman;HRTEM-STEM-EDS;neutron diffraction;Rietveld;XANES;EXAFS;XPS;ICP;DFT,"Neutron Rietveld accepted model only (Rwp 1.96%, Table S3); EXAFS single Zn-O shell, R 0.9-1.6% (Table S4)",no,"Zn-30 fitted with Zn-O only (CN 5.7) although text reports an emerging Zn-Zn peak. DFT motif comparison (-Zn-O-Zn- vs -Zn-O-Ti-) is energetic, not a fit; not counted."
Z,q2:1,PMC12931159,Photocatalytic Asymmetric C-C Coupling for CO2 Reduction on Cu-Zn Bimetallic Catalysts with Dipole-Limiting Effects.,2025-12-08,EXAFS,yes,SI docx parsed as text (Table S1 read),9,4,2,0,XRD;HAADF-STEM;EDS;ICP-AES;XPS;XANES;EXAFS;DFT,"Single-path fits (Cu-O CN 3.6, Zn-O CN 3.91; R-factor 0.0079/0.01); claimed N/O split and Cu-Zn pair not fitted",no (on request),Claims Cu-N-2O/Zn-N-2O but Table S1 fits single O paths. SI header says S02=1(Ni) and Fig S11 maps Ni (copy errors). Off-topic for Zn-Ti-O.
Z,q2:2,PMC13509059,Stabilization of Cu Species in UiO-66 Metal-Organic Framework for CO2-to-Methanol: Insights From Operando X-ray and Electron Microscopy Studies.,2026-07-01,EXAFS,yes,"SI docx parsed as text (Tables S1, S2, fitting details read)",11,7,3,0,XRD;NMR;N2 physisorption;ICP-OES;HAADF-STEM-EDX;Raman;TGA-MS;XANES;EXAFS;MCR-ALS;DFT,"Single Cu-Cu shell fits (R-factor 0.007/0.022, Table 2); Zn ZnO model R 0.02 (Table S2); only accepted models numbered",yes (ESRF DOI; scope unclear),"Most careful reasoning in set, but every rejected alternative is qualitative. Off-topic for Zn-Ti-O."
